Repository: yuchung-chuang/WpfPlotDigitizer

# PlotDigitizer 
A simple, powerful application that helps you digitize data from images.

## Use cases
The data in journal articles or conference papers are usually published in the form of images, which creates a barrier for people who want to perform further statistical analysis. This application, Plot Digitizer, helps you extract data from any chart with ease, and includes advanced features such as OCR, editing, and filtering.

## Features

* **Auto detect chart axes**

	The program is able to detect the chart axes from the image automatically.
	You can also manually adjust the location of the axes.
* **Auto detect axis limits**

	Incorporate optical character recognition (OCR) to detect the axis limits and labels automatically. 
	You can also manually edit the axis limits and labels.
	Log-scale axis is supported as well.
* **Data filter by colors**

	Considering there may be multiple data types in different colors, it could be useful to filter out the data you don't need.
*  **Image editing**

	You can directly erase any noise or data you don't need.

	Currently the program supports the following functionalities:
	* Undo/redo function
	* Editting history
	* Pen tool 
	* Eraser tool
	* Rectangle selection tool
	* Polygon selection tool
	* Clear border function
* **Adaptive data**

	Supports digitizing both discrete data and continuous data.
	
    * Continuous data: suitable for line chart or clustered data.
	* Discrete data: suitable for isolated data points, the centroid of each data point is captured. 
* **Modern UX design**

	* Modern user interface

	* Fluent operating experience

	* Simple work flow

* **Load images with ease**

	Support multiple image loading methods, including:
	* Browse 
	* Copy & paste 
	* Drag & drop

	Support multiple image sources, including:
	* local image file
	* image metadata (from clipboard or microsoft office) 
	* online image (download from the image's Url address)
*  **Multiple export types**

	Supports export to a .csv or .txt file. The .csv file can be converted to .xlsx file by Excel.

## Tech

PlotDigitizer uses a number of open source projects:

File: images/Screenshot 2024-09-15 131401.csv
Label,1hour@500°C ,,,Label,1hour@600°C ,,,Label,As-welded,
,,,,,,,,,,
Distance to weld interface (mm),Hardness (0.5 HV),Standard deviation,,Distance to weld interface (mm),Hardness (0.5 HV),Standard deviation,,Distance to weld interface (mm),Hardness (0.5 HV),Standard deviation
-3.313579077,322.4947193,5.98860746,,-3.366622741,307.2076096,8.033371303,,-3.106366922,307.1619431,6.725757153
-3.113524449,326.8948319,10.5055468,,-3.169487306,319.9242142,2.353364343,,-2.909818764,317.4250705,18.2288285
-2.912838966,323.7456218,14.76754275,,-2.97109658,330.1900199,6.539322253,,-2.709353718,311.1054302,7.074272141
-2.710461186,331.985198,8.026157218,,-2.772615089,323.9241845,17.19653549,,-2.506849575,313.0914521,14.76750037
-2.511094453,331.0357999,5.610095231,,-2.573738217,320.0301823,7.112008012,,-2.30416607,313.6390159,10.26956205
-2.309529261,342.7364043,7.928544861,,-2.376741121,306.7084664,13.33422061,,-2.10679685,303.9668778,1.880221604
-2.10800431,326.7396457,6.365119425,,-2.180887704,317.667729,9.749446903,,-1.905080371,309.0912162,14.11445751
-1.909056381,326.8223966,8.817590919,,-1.979303047,326.1571585,12.45072447,,-1.704791768,307.0636849,2.195941166
-1.705709971,330.5283154,13.82498089,,-1.7801354,316.8147648,9.045886923,,-1.501698721,308.0474724,9.312308312
-1.606644495,332.2301179,13.26997917,,-1.682046933,328.3937048,3.678435696,,-1.400876696,308.8067477,8.893049336
-1.507832696,332.0998898,10.74161891,,-1.582274657,311.8952326,6.881954417,,-1.300280717,307.2333871,8.638318782
-1.404683665,338.9655282,2.214126843,,-1.482896519,309.550177,7.76441668,,-1.200437988,309.4152443,2.221182115
-1.306867263,335.4675131,6.697013067,,-1.387086902,319.9723333,5.095485628,,-1.101911766,327.7458941,10.21438229
-1.206618134,341.6826758,5.68434E-14,,-1.287357158,319.2801578,9.151770218,,-1.003039292,326.7001821,4.875937029
-1.105325945,348.5433176,12.9397943,,-1.188968916,325.4398995,14.60254909,,-0.901624743,333.7232484,7.580529976
-1.006481435,367.302066,7.808074371,,-1.090152247,327.9097321,5.25242864,,-0.801043388,343.9452937,5.096816737
-0.905103699,375.6518143,6.306936441,,-0.995486137,337.0786721,12.84049816,,-0.701821423,358.3357589,5.497245304
-0.803391704,382.3839089,6.412837812,,-0.88916089,334.4123821,11.28305413,,-0.601039883,361.7873377,5.016427399
-0.703545535,394.0869373,16.55331081,,-0.791713654,362.3881193,8.725559619,,-0.499906084,365.8094598,5.183018588
-0.602415459,400.4934034,3.79030071,,-0.693631522,383.6727458,5.799717994,,-0.399863062,374.0604697,5.663381709
-0.503111594,394.7445934,3.222658988,,-0.595061451,382.0120194,4.082287889,,-0.299027289,375.176516,8.042697005
-0.402842463,392.9523367,4.50481126,,-0.494444227,379.1454476,5.860449128,,-0.198401238,372.7948319,5.101359507
-0.302023285,401.7263657,7.214185416,,-0.397829274,389.870727,10.31691673,,-0.101775205,378.7744856,3.066914713
-0.201344057,402.5877301,3.573082485,,-0.297589227,401.8683694,1.717170122,,0,447.4489194,4.930598472
-0.102511412,443.1429221,7.232401189,,-0.198854323,408.7381363,3.395711187,,0.09940318,436.534527,9.568205318
0,507.1280561,6.78197589,,-0.101006764,426.8648598,7.466639301,,0.200962335,420.7693968,6.082395871
0.099562617,504.1330135,4.954844752,,0,452.67893,3.129485467,,0.300824714,415.4646175,6.836922204
0.199755524,490.7032027,8.024419071,,0.100307458,439.378872,6.982250678,,0.402355954,399.1718709,7.070078516
0.300669237,482.7039042,4.412181955,,0.197746759,431.8246883,4.371222251,,0.503167698,382.0190854,4.514345714
0.400220965,480.4169197,4.976671276,,0.298283739,429.8799996,4.21404963,,0.603699203,371.5772865,6.430253048
0.500404522,469.9987712,8.646464286,,0.395994847,422.8907994,5.58042583,,0.703542726,367.8343928,4.720777836
0.601694074,451.6133417,6.219335263,,0.494273625,414.7772989,2.321555512,,0.8041751,355.8654052,4.125325897
0.70146322,444.4968035,7.216863429,,0.591633716,416.0480995,5.481662485,,0.902946059,354.4742575,6.794297432
0.801918272,446.7039473,8.335882916,,0.691687041,409.7104526,4.327950583,,1.002010533,346.314789,9.698139184
0.90214815,433.7653837,3.205164452,,0.791200481,401.7885332,9.282849838,,1.103648158,345.3978758,3.488830794
1.00321716,428.6011967,4.793244809,,0.890193556,394.7883482,5.759321847,,1.203820709,331.0357999,5.610095231
1.103049934,412.6126458,12.52363341,,0.989698897,374.0360707,4.417086001,,1.303571256,321.6660116,6.217722714
1.205594873,410.0500373,8.596399729,,1.088610775,381.6624395,10.62298288,,1.405737371,319.7910213,17.23482937
1.302737041,395.8682052,1.609890947,,1.190151566,362.8492622,7.446572697,,1.506917768,315.9305881,7.239912414
1.403542333,389.5388816,14.96977096,,1.290899204,355.8414953,2.381517985,,1.606750668,320.1574609,10.28564857
1.504100184,387.293993,14.53812584,,1.389165855,352.1610309,9.338299348,,1.708086122,322.5042821,6.311937084
1.705380969,382.8198844,12.47790431,,1.583316948,342.6030294,1.301576593,,1.906479241,317.5368364,6.390402282
1.905230154,372.9688353,2.963192401,,1.781692047,359.3604491,16.90991164,,2.106896596,329.3531237,7.468313373
2.106079686,365.7841244,3.802535614,,1.980816919,342.6140516,2.587565525,,2.306971297,338.2379115,9.087712243
2.306127981,354.8632739,1.366508805,,2.179823842,358.9210312,8.622673624,,2.509875323,347.4575608,10.15714545
2.50805174,352.0232738,4.904465328,,2.378105798,338.98705,3.81219056,,2.711539062,350.2188005,8.453373065
2.707929271,354.9110929,4.965047914,,2.575074403,355.9838162,8.517358139,,2.909918258,352.2368147,11.22877105
2.907259304,357.7981361,2.784013117,,2.773559487,343.5456062,3.440928178,,3.109493371,347.5943471,12.90967813
3.108078748,363.7656932,3.748819917,,2.972125884,346.4423898,8.009349694,,3.310852837,352.4981005,15.84880744

File: images/Screenshot 2024-09-15 131624.csv
Group,Hv10,KQ,,,,,,,,,,,,,,,,,,,,,,,,,,,,,,
Ti64 Parent,311.58,66.77,,,,,,,,,,,,,,,,,,,,,,,,,,,,,,
Ti64 Parent,311.58,73.40,,,,,,,,,,,,,,,,,,,,,,,,,,,,,,
Ti64 Parent,311.58,80.40,,,,,,,,,,,,,,,,,,,,,,,,,,,,,,
Ti575 Parent,340.33,44.80,,,,,,,,,,,,,,,,,,,,,,,,,,,,,,
Ti575 Parent,340.33,49.30,,,,,,,,,,,,,,,,,,,,,,,,,,,,,,
Ti64 parent,343.75,45.29,,,,,,,,,,,,,,,,,,,,,,,,,,,,,,
Ti64 parent,323.07,57.91,,,,,,,,,,,,,,,,,,,,,,,,,,,,,,
Ti64 parent,324.74,59.40,,,,,,,,,,,,,,,,,,,,,,,,,,,,,,
Ti64 parent,334.24,68.12,,,,,,,,,,,,,,,,,,,,,,,,,,,,,,
Ti64 parent,316.89,70.72,,,,,,,,,,,,,,,,,,,,,,,,,,,,,,
Ti64 parent,317.13,74.06,,,,,,,,,,,,,,,,,,,,,,,,,,,,,,
Ti64 CWZ,387.44,60.61,,,,,,,,,,,,,,,,,,,,,,,,,,,,,,
Ti64 CWZ,379.16,60.70,,,,,,,,,,,,,,,,,,,,,,,,,,,,,,
MER090384 ,379.40,54.30,,,,,,,,,,,,,,,,,,,,,,,,,,,,,,
MER090384 ,386.00,52.50,,,,,,,,,,,,,,,,,,,,,,,,,,,,,,
MER090384 ,385.10,52.60,,,,,,,,,,,,,,,,,,,,,,,,,,,,,,
MER090384 ,384.10,51.80,,,,,,,,,,,,,,,,,,,,,,,,,,,,,,
MER090392,387.10,49.80,,,,,,,,,,,,,,,,,,,,,,,,,,,,,,
MER090392,382.50,53.60,,,,,,,,,,,,,,,,,,,,,,,,,,,,,,
MER090392,387.10,49.30,,,,,,,,,,,,,,,,,,,,,,,,,,,,,,
MER090392,382.50,49.60,,,,,,,,,,,,,,,,,,,,,,,,,,,,,,
MER090392,386.60,48.20,,,,,,,,,,,,,,,,,,,,,,,,,,,,,,
MER090392,385.30,48.00,,,,,,,,,,,,,,,,,,,,,,,,,,,,,,
MER090338,393.50,44.90,,,,,,,,,,,,,,,,,,,,,,,,,,,,,,
MER090338,390.10,45.10,,,,,,,,,,,,,,,,,,,,,,,,,,,,,,
MER090338,395.50,42.70,,,,,,,,,,,,,,,,,,,,,,,,,,,,,,
MER090338,385.30,42.40,,,,,,,,,,,,,,,,,,,,,,,,,,,,,,
MER090338,388.60,48.60,,,,,,,,,,,,,,,,,,,,,,,,,,,,,,
MER090366 ,396.70,47.30,,,,,,,,,,,,,,,,,,,,,,,,,,,,,,
MER090366 ,386.70,45.70,,,,,,,,,,,,,,,,,,,,,,,,,,,,,,
MER090366 ,384.70,52.00,,,,,,,,,,,,,,,,,,,,,,,,,,,,,,
MER090366 ,397.40,48.00,,,,,,,,,,,,,,,,,,,,,,,,,,,,,,
MER090300 ,388.10,39.90,,,,,,,,,,,,,,,,,,,,,,,,,,,,,,
MER090300 ,388.10,41.50,,,,,,,,,,,,,,,,,,,,,,,,,,,,,,
MER090300 ,389.60,40.70,,,,,,,,,,,,,,,,,,,,,,,,,,,,,,
MER090300 ,389.60,43.60,,,,,,,,,,,,,,,,,,,,,,,,,,,,,,
MER090300 ,393.10,37.80,,,,,,,,,,,,,,,,,,,,,,,,,,,,,,
MER090300 ,393.10,44.00,,,,,,,,,,,,,,,,,,,,,,,,,,,,,,
MER090310,397.70,41.40,,,,,,,,,,,,,,,,,,,,,,,,,,,,,,
MER090310,397.70,39.80,,,,,,,,,,,,,,,,,,,,,,,,,,,,,,
MER090310,398.50,41.00,,,,,,,,,,,,,,,,,,,,,,,,,,,,,,
MER090310,398.50,40.80,,,,,,,,,,,,,,,,,,,,,,,,,,,,,,
MER090310,402.10,37.10,,,,,,,,,,,,,,,,,,,,,,,,,,,,,,
MER090310,402.10,38.30,,,,,,,,,,,,,,,,,,,,,,,,,,,,,,
LFT80  weld,393.84,41.14,,,,,,,,,,,,,,,,,,,,,,,,,,,,,,
LFT80  weld,389.93,41.14,,,,,,,,,,,,,,,,,,,,,,,,,,,,,,
LFT80  weld,393.84,41.14,,,,,,,,,,,,,,,,,,,,,,,,,,,,,,
LFT80  weld,389.93,41.14,,,,,,,,,,,,,,,,,,,,,,,,,,,,,,
LFT80  weld,385.86,41.40,,,,,,,,,,,,,,,,,,,,,,,,,,,,,,
LFT80  weld,385.86,41.40,,,,,,,,,,,,,,,,,,,,,,,,,,,,,,
LFT80  weld,387.81,43.94,,,,,,,,,,,,,,,,,,,,,,,,,,,,,,
LFT80  weld,384.40,44.19,,,,,,,,,,,,,,,,,,,,,,,,,,,,,,
LFT80  weld,387.81,44.06,,,,,,,,,,,,,,,,,,,,,,,,,,,,,,
LFT80  weld,384.40,44.19,,,,,,,,,,,,,,,,,,,,,,,,,,,,,,
Ti64:575 interface,423.67,33.82,,,,,,,,,,,,,,,,,,,,,,,,,,,,,,
Ti64:575 interface,413.67,26.28,,,,,,,,,,,,,,,,,,,,,,,,,,,,,,
Ti64:575 interface,413.67,28.65,,,,,,,,,,,,,,,,,,,,,,,,,,,,,,
Ti575 CWZ,457.43,25.73,,,,,,,,,,,,,,,,,,,,,,,,,,,,,,
Ti575 CWZ,470.18,30.51,,,,,,,,,,,,,,,,,,,,,,,,,,,,,,
Ti575 CWZ,433.08,29.78,,,,,,,,,,,,,,,,,,,,,,,,,,,,,,
Ti575 CWZ,433.29,29.91,,,,,,,,,,,,,,,,,,,,,,,,,,,,,,
Ti575 CWZ,466.48,33.66,,,,,,,,,,,,,,,,,,,,,,,,,,,,,,
Ti575 CWZ,463.98,30.34,,,,,,,,,,,,,,,,,,,,,,,,,,,,,,
Ti575 CWZ,432.36,22.19,,,,,,,,,,,,,,,,,,,,,,,,,,,,,,
Ti575 CWZ,432.61,30.51,,,,,,,,,,,,,,,,,,,,,,,,,,,,,,
Ti575 CWZ,433.32,29.45,,,,,,,,,,,,,,,,,,,,,,,,,,,,,,
Ti575 CWZ,432.53,24.52,,,,,,,,,,,,,,,,,,,,,,,,,,,,,,
Ti575 CWZ,459.05,33.60,,,,,,,,,,,,,,,,,,,,,,,,,,,,,,
Ti575 TMAZ,452.00,30.46,,,,,,,,,,,,,,,,,,,,,,,,,,,,,,
Ti6246 weld,494.00,18.66,,,,,,,,,,,,,,,,,,,,,,,,,,,,,,
Ti6246 weld,494.00,20.16,,,,,,,,,,,,,,,,,,,,,,,,,,,,,,
Ti6246 weld,494.00,19.29,,,,,,,,,,,,,,,,,,,,,,,,,,,,,,
Ti6246 weld,494.00,19.38,,,,,,,,,,,,,,,,,,,,,,,,,,,,,,
Ti6246 weld,494.00,23.07,,,,,,,,,,,,,,,,,,,,,,,,,,,,,,
Ti6246 weld,494.00,20.76,,,,,,,,,,,,,,,,,,,,,,,,,,,,,,
Ti6246 weld,494.00,20.16,,,,,,,,,,,,,,,,,,,,,,,,,,,,,,
Ti6246 weld,494.00,24.04,,,,,,,,,,,,,,,,,,,,,,,,,,,,,,
Ti6246 weld,484.00,23.37,,,,,,,,,,,,,,,,,,,,,,,,,,,,,,
Ti6246 weld,484.00,15.95,,,,,,,,,,,,,,,,,,,,,,,,,,,,,,
Ti6246 weld,484.00,24.10,,,,,,,,,,,,,,,,,,,,,,,,,,,,,,
